Repository: nikopenya/automated-hydrogel

# Laboratorio Automatizado de Síntesis y Caracterización de Materia Blanda
**Una plataforma "Self-Driving Lab" guiada por datos para el descubrimiento de hidrogeles**

Este repositorio contiene el ecosistema completo de scripts de Python y protocolos de automatización desarrollados para una plataforma de descubrimiento de materiales de alto rendimiento y lazo cerrado (*closed-loop*). El flujo de trabajo integra con éxito el Diseño de Experimentos (DoE), el manejo automatizado de líquidos, la caracterización mecánica de alto rendimiento y el Aprendizaje Automático Explicable (XAI) para acelerar el diseño de hidrogeles biocompatibles y redes semi-interpenetradas.

---

### Arquitectura del Repositorio

El código está modularizado en cuatro fases operativas principales, guiando al usuario desde el diseño experimental teórico hasta el modelado físico predictivo:

### Fase 1: Diseño Experimental (DoE)
Algoritmos diseñados para mapear espacios composicionales multicomponente utilizando el **Muestreo por Hipercubo Latino (LHS)**. Estos scripts maximizan la diversidad de las formulaciones al tiempo que integran estrictos umbrales de seguridad reológica para evitar atascos de pipeteo en el robot.
* `LHSlap.py`: Genera el espacio de muestreo 2D para el sistema base de hidrogeles PEGDA/LAP.
* `LHSpva.ipynb`: Cuaderno interactivo que genera el espacio de muestreo 3D para redes semi-IPN de PVA/PEGDA/LAP reforzadas viscoelásticamente, incluyendo visualizaciones 3D con Plotly.
* `LHSriboflavin.py`: Mapea la matriz de muestreo 3D para los sistemas fotopolimerizables biocompatibles de Tipo II PEGDA/TEOA/Riboflavina.

### Fase 2: Síntesis Robótica Automatizada
Scripts de la **API v2.21 de Opentrons Flex** programados para comandar el robot manipulador de líquidos y realizar una dosificación, mezcla y formulación precisas en microplacas estándar SBS de 96 pocillos.
* `LAPoptimo_1.py`, `LAPoptimo_2.py`, `LAPoptimo_3.py`: Protocolos de síntesis por lotes (PEGDA/LAP) que dividen 32 formulaciones únicas (con 3 réplicas cada una) a lo largo de 3 microplacas.
* `PVAoptimo_1.py`, `PVAoptimo_2.py`: Protocolos de manejo de líquidos de alta viscosidad diseñados a medida y optimizados para matrices que contienen PVA.
* `RFoptimo_1.py`, `RFoptimo_2.py`, `RFoptimo_3.py`: Protocolos de formulación para el sistema PEGDA/RF/TEOA, altamente dependiente de la cinética.

### Fase 3: Caracterización de Alto Rendimiento y Control de Hardware
Un conjunto de scripts para gestionar el diagnóstico de hardware, el posicionamiento y la adquisición de datos para el Indentador Automatizado de Materia Blanda (ASMI).
* `button.py`: Script de utilidad y diagnóstico diseñado para verificar el protocolo de enlace (*handshake*) hardware-software antes de la ejecución. Asegura la correcta comunicación serial y el flujo de datos entre el sensor de fuerza Vernier, el entorno de control del ASMI y el ordenador anfitrión.
* `home.py`: Script de posicionamiento que retrae y devuelve de forma segura los ejes CNC a su posición de cero absoluto (*Home* de la máquina), garantizando una carga y descarga segura de las microplacas.
* `measure.py`: El script central de adquisición de datos y control. Se comunica de forma asíncrona con el sensor de fuerza Vernier Go Direct® y controla la estructura CNC Genmitsu 3018-PRO mediante GRBL (G-Code). Realiza una detección determinista de la superficie y ajusta automáticamente las curvas brutas de indentación a la **mecánica de contacto de Hertz** (rango efectivo: 0.3–0.7 mm), generando gráficos de control de calidad (QC) en tiempo real.

### Fase 4: Análisis Exploratorio de Datos y Machine Learning
Cuadernos de Jupyter para la curación de datos, validación metrológica y modelado predictivo utilizando ensamblados basados en árboles (Random Forest, ExtraTrees, XGBoost) y Regresión por Procesos Gaussianos (GPR).

* `Analisis*.ipynb` (`LAP`, `PVA`, `RF`): **Curación de Datos y EDA**. Aplica un estricto umbral que descarta errores relativos de ajuste ≤25 % para limpiar los datos brutos. Valida la estabilidad inter/intra-sesión del hardware y mapea el espacio composición-propiedad utilizando superficies interactivas 2D/3D de Plotly.
* `ML_LAP_code_limpio_basico.ipynb`, `ML_RF_code_limpio_basico.ipynb`, `ML_PVA_code_limpio_basico.ipynb`: **Modelos Predictivos Base**. Entrena los algoritmos utilizando variables operativas directas (concentraciones absolutas de precursores y tiempo sumergido en agua) como espacio de características principal y extrae los valores **SHAP (*SHapley Additive exPlanations*)** para traducir las predicciones del modelo en leyes físicas interpretables.
* `ML_LAP_code_limpio.ipynb`, `ML_RF_code_limpio.ipynb`, `ML_PVA_code_limpio.ipynb`: **Modelos Avanzados de XAI**. Implementa Ingeniería de Características (*Feature Engineering*, p. ej., ratios estequiométricos) y extrae los valores **SHAP** para desglosar la "caja negra" del algoritmo en principios físicos termodinámicos.

---

File: Sistema_LAP.csv
,,,,,,,,,,
POZO,PEGDA (%),LAP (%),Young Modulus (Kpa),Error Absoluto,Error Relativo (%),Tiempo Sumergido (min),Ratio PEGDA/LAP,Ratio PEGDA/AGUA,DIA ESTUDIO,Altura (mm)
A1,24.154,0.050,274.51,14.758,5.376,35,479.22,0.319,1,5.22
A2,24.154,0.050,183.202,12.212,6.666,42,479.22,0.319,1,5.02
A3,24.154,0.050,208.867,10.209,4.888,49,479.22,0.319,1,4.94
A4,12.562,0.053,49.277,8.161,16.561,56,236.76,0.144,1,4.48
A5,12.562,0.053,60.961,9.682,15.882,63,236.76,0.144,1,4.72
A6,12.562,0.053,56.057,10.427,18.601,70,236.76,0.144,1,4.44
A7,20.744,0.054,99.932,10.675,10.682,77,386.44,0.262,1,4.82
A8,20.744,0.054,102.075,11.092,10.867,84,386.44,0.262,1,4.9
A9,20.744,0.054,83.814,7.932,9.464,91,386.44,0.262,1,4.98
A10,28.671,0.055,474.762,13.388,2.820,98,523.68,0.402,1,5.06
A11,28.671,0.055,447.861,15.267,3.409,105,523.68,0.402,1,5.02
A12,28.671,0.055,468.171,14.83,3.168,112,523.68,0.402,1,5.16
B1,15.599,0.057,18.216,8.653,47.502,119,272.27,0.185,1,4.58
B2,15.599,0.057,35.957,9.648,26.832,126,272.27,0.185,1,4.58
B3,15.599,0.057,31.553,7.736,24.517,133,272.27,0.185,1,4.6
B4,18.794,0.058,44.695,8.604,19.250,140,322.55,0.232,1,4.7
B5,18.794,0.058,45.248,7.598,16.792,147,322.55,0.232,1,4.74
B6,18.794,0.058,41.984,7.104,16.921,154,322.55,0.232,1,4.7
B7,25.830,0.060,283.062,12.87,4.547,161,429.31,0.349,1,4.92
B8,25.830,0.060,268.744,12.872,4.790,168,429.31,0.349,1,4.96
B9,25.830,0.060,286.987,14.07,4.903,175,429.31,0.349,1,4.96
B10,11.041,0.061,47.421,8.374,17.659,182,180.40,0.124,1,4.48
B11,11.041,0.061,55.943,8.316,14.865,189,180.40,0.124,1,4.52
B12,11.041,0.061,19.486,7.214,37.021,196,180.40,0.124,1,4.62
C1,22.542,0.064,111.611,14.263,12.779,203,352.64,0.291,1,4.84
C2,22.542,0.064,136.959,14.512,10.596,210,352.64,0.291,1,4.82
C3,22.542,0.064,150.514,12.37,8.219,217,352.64,0.291,1,4.86
C4,16.630,0.065,37.091,7.8,21.029,224,256.27,0.200,1,4.62
C5,16.630,0.065,27.95,8.628,30.869,231,256.27,0.200,1,4.62
C6,16.630,0.065,45.826,9.665,21.091,238,256.27,0.200,1,4.6
C7,27.917,0.066,406.131,15.444,3.803,245,424.38,0.388,1,4.92
C8,27.917,0.066,401.052,15.902,3.965,252,424.38,0.388,1,4.9
C9,27.917,0.066,398.274,13.607,3.416,259,424.38,0.388,1,4.92
C10,21.594,0.068,101.948,11.377,11.160,266,317.31,0.276,1,4.98
C11,21.594,0.068,104.155,12.549,12.048,273,317.31,0.276,1,4.84
C12,21.594,0.068,114.431,11.127,9.724,280,317.31,0.276,1,4.94
D1,11.746,0.069,31.764,7.717,24.295,287,169.13,0.133,1,4.32
D2,11.746,0.069,48.999,14.328,29.241,294,169.13,0.133,1,4.34
D3,11.746,0.069,43.416,9.91,22.826,301,169.13,0.133,1,4.34
D4,17.996,0.070,29.79,6.837,22.951,308,255.38,0.220,1,4.62
D5,17.996,0.070,34.891,5.66,16.222,315,255.38,0.220,1,4.68
D6,17.996,0.070,24.622,6.753,27.427,322,255.38,0.220,1,4.64
D7,26.736,0.073,304.495,11.89,3.905,329,366.00,0.365,1,4.92
D8,26.736,0.073,337.664,15.386,4.557,336,366.00,0.365,1,4.88
D9,26.736,0.073,303.53,13.303,4.383,343,366.00,0.365,1,4.9
D10,14.408,0.075,33.211,10.939,32.938,350,192.80,0.168,1,4.52
D11,14.408,0.075,27.081,9.614,35.501,357,192.80,0.168,1,4.58
D12,14.408,0.075,32.316,8.857,27.407,364,192.80,0.168,1,4.6
E1,23.394,0.075,181.973,12.078,6.637,371,310.47,0.306,1,4.72
E2,23.394,0.075,157.735,9.22,5.845,378,310.47,0.306,1,4.74
E3,23.394,0.075,179.623,12.041,6.703,385,310.47,0.306,1,4.74
E4,15.207,0.078,37.101,13.143,35.425,392,195.63,0.180,1,4.52
E5,15.207,0.078,ERROR,,,399,195.63,0.180,1,4.48
E6,15.207,0.078,46.84,9.547,20.382,406,195.63,0.180,1,4.56
E7,24.441,0.079,226.189,12.589,5.566,413,308.57,0.324,1,4.74
E8,24.441,0.079,223.267,12.225,5.476,420,308.57,0.324,1,4.82
E9,24.441,0.079,213.795,13.979,6.539,427,308.57,0.324,1,4.92
E10,29.681,0.081,484.06,15.226,3.145,434,365.39,0.423,1,4.98
E11,29.681,0.081,434.875,16.95,3.898,441,365.39,0.423,1,5.06
E12,29.681,0.081,427.625,22.86,5.346,448,365.39,0.423,1,4.98
F1,13.613,0.082,32.07,8.912,27.789,455,165.98,0.158,1,4.46
F2,13.613,0.082,21.317,7.168,33.626,462,165.98,0.158,1,4.4
F3,13.613,0.082,27.294,6.25,22.899,469,165.98,0.158,1,4.46
F4,19.945,0.083,57.299,8.816,15.386,476,240.74,0.249,1,4.7
F5,19.945,0.083,56.743,7.699,13.568,483,240.74,0.249,1,4.7
F6,19.945,0.083,61.492,8.961,14.573,490,240.74,0.249,1,4.74
F7,19.449,0.085,51.935,9.945,19.149,497,228.16,0.242,1,4.68
F8,19.449,0.085,51.296,7.486,14.594,504,228.16,0.242,1,4.78
F9,19.449,0.085,72.167,9.442,13.084,511,228.16,0.242,1,4.64
F10,10.404,0.086,40.251,9.94,24.695,518,120.72,0.116,1,4.66
F11,10.404,0.086,48.309,11.268,23.325,525,120.72,0.116,1,4.5
F12,10.404,0.086,31.851,8.961,28.134,532,120.72,0.116,1,4.76
G1,26.299,0.088,313.487,12.591,4.016,539,299.74,0.357,1,4.7
G2,26.299,0.088,311.724,13.732,4.405,546,299.74,0.357,1,4.78
G3,26.299,0.088,266.019,14.396,5.412,553,299.74,0.357,1,4.92
G4,17.090,0.090,37.878,9.496,25.070,560,189.79,0.206,1,4.62
G5,17.090,0.090,1.945,9.146,470.231,567,189.79,0.206,1,4.58
G6,17.090,0.090,40.02,13.652,34.113,574,189.79,0.206,1,4.58
G7,25.215,0.091,229.926,14.498,6.306,581,277.69,0.338,1,4.88
G8,25.215,0.091,235.217,10.86,4.617,588,277.69,0.338,1,4.88
G9,25.215,0.091,221.443,14.341,6.476,595,277.69,0.338,1,4.92
G10,13.223,0.093,17.863,9.323,52.192,602,142.90,0.153,1,4.46
G11,13.223,0.093,32.171,9.559,29.713,609,142.90,0.153,1,4.56
G12,13.223,0.093,37.297,7.982,21.401,616,142.90,0.153,1,4.56
H1,20.347,0.095,77.269,9.245,11.965,623,214.12,0.256,1,4.8
H2,20.347,0.095,72.049,9.254,12.844,630,214.12,0.256,1,4.74
H3,20.347,0.095,72.035,11.2,15.548,637,214.12,0.256,1,4.8
H4,27.482,0.096,322.999,18.014,5.577,644,287.61,0.379,1,4.84
H5,27.482,0.096,275.715,13.288,4.819,651,287.61,0.379,1,5.06
H6,27.482,0.096,285.339,14.779,5.179,658,287.61,0.379,1,4.98
H7,17.572,0.097,ERROR,,,665,181.27,0.213,1,4.76
H8,17.572,0.097,10.927,6.558,60.016,672,181.27,0.213,1,4.8
H9,17.572,0.097,72.706,6.34,8.720,679,181.27,0.213,1,4.76
H10,14.673,0.099,40.002,9.568,23.919,686,148.01,0.172,1,4.68
H11,14.673,0.099,30.042,9.837,32.744,693,148.01,0.172,1,4.7
H12,14.673,0.099,33.443,8.415,25.162,700,148.01,0.172,1,4.72
A1,16.960,0.133,ERROR,,,35,128.00,0.205,2,5.14
A2,22.885,0.147,327.161,16.645,5.088,42,155.78,0.297,2,5.18
A3,25.103,0.128,439.943,16.383,3.724,49,195.66,0.336,2,5.18
A4,24.811,0.118,445.879,15.676,3.516,56,209.73,0.331,2,4.9
A5,13.349,0.107,111.236,15.958,14.346,63,125.10,0.154,2,4.6
A6,14.870,0.141,ERROR,,,70,105.39,0.175,2,4.68
A7,29.331,0.100,688.007,11.181,1.625,77,293.02,0.416,2,5
A8,16.129,0.150,33.596,5.096,15.168,84,107.89,0.193,2,4.8
A9,21.312,0.146,175.917,13.658,7.764,91,145.97,0.271,2,5.02
A10,11.367,0.102,ERROR,,,98,111.55,0.128,2,4.6
A11,27.695,0.135,599.272,11.241,1.876,105,204.84,0.384,2,5.12
A12,15.695,0.124,30.159,6.449,21.383,112,126.57,0.186,2,4.86
B1,12.122,0.114,20.487,8.368,40.845,119,106.34,0.138,2,4.98
B2,25.896,0.140,368.761,14.446,3.917,126,184.84,0.350,2,5
B3,19.096,0.119,92.939,9.656,10.390,133,160.07,0.236,2,4.74
B4,28.824,0.109,691.352,11.792,1.706,140,264.20,0.406,2,4.76
B5,10.161,0.145,6.965,3.952,56.741,147,70.17,0.113,2,4.54
B6,23.071,0.104,273.951,13.146,4.799,154,220.98,0.300,2,4.88
B7,14.025,0.128,23.474,7.494,31.925,161,109.57,0.163,2,4.52
B8,18.324,0.138,87.721,8.505,9.696,168,132.59,0.225,2,4.68
B9,27.901,0.143,556.695,15.061,2.705,175,195.25,0.388,2,4.96
B10,21.096,0.131,194.37,14.407,7.412,182,161.65,0.268,2,4.78
B11,10.485,0.123,19.663,4.315,21.945,189,85.10,0.117,2,4.52
B12,23.784,0.121,288.003,11.716,4.068,196,196.89,0.313,2,4.96
C1,29.480,0.126,688.063,33.135,4.816,203,234.71,0.419,2,4.96
C2,26.898,0.115,433.648,17.199,3.966,210,234.51,0.369,2,4.82
C3,16.335,0.117,25.469,4.678,18.367,217,139.97,0.196,2,4.56
C4,22.265,0.111,201.194,10.414,5.176,224,200.59,0.287,2,4.64
C5,18.651,0.110,93.969,11.06,11.770,231,169.40,0.230,2,4.62
C6,20.423,0.137,121.319,18.759,15.463,238,149.18,0.257,2,4.7
C7,11.916,0.134,3.629,3.716,102.397,245,89.19,0.135,2,4.34
C8,22.000,0.105,206.109,13.759,6.676,252,208.92,0.282,2,4.8
C9,16.129,0.150,29.285,9.135,31.193,259,107.89,0.193,2,4.58
C10,25.103,0.128,373.676,10.768,2.882,266,195.66,0.336,2,4.88
C11,13.349,0.107,245.322,16.705,6.809,273,125.10,0.154,2,4.78
C12,29.331,0.100,665.128,19.787,2.975,280,293.02,0.416,2,5.04
D1,22.885,0.147,354.378,17.47,4.930,287,155.78,0.297,2,4.88
D2,24.811,0.118,489.345,23.482,4.799,294,209.73,0.331,2,4.7
D3,14.870,0.141,275.781,11.959,4.336,301,105.39,0.175,2,4.58
D4,16.960,0.133,295.782,10.98,3.712,308,128.00,0.205,2,4.54
D5,21.312,0.146,179.996,32.173,17.874,315,145.97,0.271,2,4.7
D6,11.367,0.102,215.361,9.844,4.571,322,111.55,0.128,2,4.46
D7,27.695,0.135,587.345,10.354,1.763,329,204.84,0.384,2,4.76
D8,15.695,0.124,494.712,16.116,3.258,336,126.57,0.186,2,4.74
D9,12.122,0.114,15.108,4.583,30.335,343,106.34,0.138,2,4.42
D10,25.896,0.140,317.381,15.765,4.967,350,184.84,0.350,2,4.98
D11,19.096,0.119,12.371,26.116,211.107,357,160.07,0.236,2,4.92
D12,28.824,0.109,532.581,19.63,3.686,364,264.20,0.406,2,5
E1,10.161,0.145,4.839,4.123,85.204,371,70.17,0.113,2,4.86
E2,23.071,0.104,244.487,13.912,5.690,378,220.98,0.300,2,4.62
E3,14.025,0.128,10.165,4.92,48.401,385,109.57,0.163,2,4.34
E4,18.324,0.138,12.835,9.737,75.863,392,132.59,0.225,2,4.48
E5,27.901,0.143,ERROR,,,399,195.25,0.388,2,4.74
E6,21.096,0.131,144.449,10.43,7.221,406,161.65,0.268,2,4.76
E7,10.485,0.123,ERROR,,,413,85.10,0.117,2,3.98
E8,23.784,0.121,287.145,13.763,4.793,420,196.89,0.313,2,4.66
E9,29.480,0.126,415.964,15.189,3.652,427,234.71,0.419,2,4.88
E10,26.898,0.115,335.19,8.869,2.646,434,234.51,0.369,2,4.76
E11,16.335,0.117,8.275,8.91,107.674,441,139.97,0.196,2,4.56
E12,22.265,0.111,108.346,7.917,7.307,448,200.59,0.287,2,4.7
F1,18.651,0.110,55.513,10.424,18.778,455,169.40,0.230,2,4.94
F2,20.423,0.137,120.241,8.819,7.334,462,149.18,0.257,2,4.64
F3,11.916,0.134,5.076,3.684,72.577,469,89.19,0.135,2,4.12
F4,22.000,0.105,209.161,14.079,6.731,476,208.92,0.282,2,4.54
F5,16.129,0.150,33.004,3.606,10.926,483,107.89,0.193,2,4.42
F6,25.103,0.128,314.394,11.429,3.635,490,195.66,0.336,2,4.76
F7,13.349,0.107,7.911,4.697,59.373,497,125.10,0.154,2,4.26
F8,29.331,0.100,555.161,15.297,2.755,504,293.02,0.416,2,4.74
F9,22.885,0.147,314.762,13.276,4.218,511,155.78,0.297,2,4.72
F10,24.811,0.118,387.982,11.903,3.068,518,209.73,0.331,2,4.72
F11,14.870,0.141,245.789,4.051,1.648,525,105.39,0.175,2,4.46
F12,16.960,0.133,274.926,5.001,1.819,532,128.00,0.205,2,4.58
G1,21.312,0.146,185.007,9.903,5.353,539,145.97,0.271,2,4.58
G2,11.367,0.102,ERROR,,,546,111.55,0.128,2,
G3,27.695,0.135,463.63,21.576,4.654,553,204.84,0.384,2,4.76
G4,15.695,0.124,16.591,5.675,34.205,560,126.57,0.186,2,4.32
G5,12.122,0.114,ERROR,,,567,106.34,0.138,2,4.26
G6,25.896,0.140,327.387,25.309,,574,184.84,0.350,2,4.7
G7,19.096,0.119,41.081,15.048,36.630,581,160.07,0.236,2,4.48
G8,28.824,0.109,482.849,14.181,2.937,588,264.20,0.406,2,4.9
G9,10.161,0.145,ERROR,,,595,70.17,0.113,2,
G10,23.071,0.104,ERROR,,,602,220.98,0.300,2,4.72
G11,14.025,0.128,ERROR,,,609,109.57,0.163,2,
G12,18.324,0.138,ERROR,,,616,132.59,0.225,2,4.6
H1,27.901,0.143,675.941,55.232,8.171,623,195.25,0.388,2,4.94
H2,21.096,0.131,70.434,7.815,11.095,630,161.65,0.268,2,4.76
H3,10.485,0.123,ERROR,,,637,85.10,0.117,2,
H4,23.784,0.121,274.895,13.537,4.924,644,196.89,0.313,2,4.7
H5,29.480,0.126,429.682,11.664,2.715,651,234.71,0.419,2,4.9
H6,26.898,0.115,ERROR,,,658,234.51,0.369,2,4.82
H7,16.335,0.117,ERROR,,,665,139.97,0.196,2,4.78
H8,22.265,0.111,58.668,9.205,15.690,672,200.59,0.287,2,
H9,18.651,0.110,ERROR,,,679,169.40,0.230,2,4.88
H10,20.423,0.137,ERROR,,,686,149.18,0.257,2,4.68
H11,11.916,0.134,ERROR,,,693,89.19,0.135,2,
H12,22.000,0.105,ERROR,,,700,208.92,0.282,2,4.64
A1,24.745,0.160,368.795,12.638,3.427,35,155.14,0.330,3,4.84
A2,20.911,0.164,77.915,8.738,11.215,42,127.27,0.265,3,4.68
A3,10.733,0.186,12.039,3.798,31.547,49,57.74,0.120,3,4.5
A4,29.833,0.162,442.274,16.157,3.653,56,184.15,0.426,3,4.98
A5,15.220,0.179,29.135,11.869,40.738,63,85.17,0.180,3,4.68
A6,21.855,0.175,112.812,10.613,9.408,70,124.81,0.280,3,4.84
A7,19.294,0.153,38.058,6.598,17.337,77,126.35,0.240,3,4.72
A8,26.650,0.167,ERROR,,,84,159.77,0.364,3,5.28
A9,11.222,0.168,29.862,8.47,28.364,91,66.80,0.127,3,4.62
A10,13.909,0.198,11.933,6.019,50.440,98,70.21,0.162,3,4.64
A11,23.720,0.151,114.537,9.002,7.859,105,156.67,0.312,3,5.04
A12,27.160,0.186,267.759,12.741,4.758,112,146.02,0.374,3,5.1
B1,14.290,0.171,3.084,6.419,208.139,119,83.67,0.167,3,4.34
B2,28.126,0.182,253.426,15.624,6.165,126,154.20,0.392,3,4.92
B3,18.388,0.196,40.686,2.96,7.275,133,93.91,0.226,3,4.72
B4,23.275,0.194,110.94,7.922,7.141,140,120.04,0.304,3,4.76
B5,11.573,0.159,14.77,6.088,41.219,147,72.83,0.131,3,4.38
B6,17.863,0.181,18.722,4.44,23.715,154,98.85,0.218,3,4.58
B7,25.470,0.200,200.793,12.072,6.012,161,127.48,0.343,3,4.78
B8,12.339,0.192,410.432,3.556,0.866,168,64.13,0.141,3,4.52
B9,24.243,0.177,118.802,8.166,6.874,175,137.20,0.321,3,4.96
B10,13.112,0.175,11.392,6.28,55.126,182,74.97,0.151,3,4.48
B11,16.704,0.189,18.653,6.265,33.587,189,88.38,0.201,3,4.58
B12,20.021,0.191,42.414,6.369,15.016,196,105.09,0.251,3,4.76
C1,26.214,0.173,226.21,67.522,29.849,203,151.52,0.356,3,4.84
C2,29.029,0.192,378.561,62.139,16.415,210,151.19,0.410,3,4.94
C3,12.899,0.153,7.96,3.603,45.264,217,84.19,0.148,3,4.36
C4,17.498,0.163,ERROR,,,224,107.22,0.213,3,4.4
C5,19.691,0.169,ERROR,,,231,116.24,0.246,3,4.48
C6,28.451,0.155,271.931,17.063,6.275,238,183.79,0.399,3,4.86
C7,15.853,0.158,17.82,3.888,21.818,245,100.46,0.189,3,4.46
C8,22.307,0.184,63.738,5.605,8.794,252,121.30,0.288,3,4.78
C9,10.733,0.186,ERROR,,,259,57.74,0.120,3,
C10,20.911,0.164,53.29,5.994,11.248,266,127.27,0.265,3,4.72
C11,24.745,0.160,155.53,11.453,7.364,273,155.14,0.330,3,4.8
C12,11.222,0.168,5.011,4.738,94.552,280,66.80,0.127,3,4.6
D1,21.855,0.175,190.002,11.398,5.999,287,124.81,0.280,3,4.6
D2,19.294,0.153,41.405,16.76,40.478,294,126.35,0.240,3,4.6
D3,29.833,0.162,512.671,16.241,3.168,301,184.15,0.426,3,4.8
D4,26.650,0.167,288.889,21.192,7.336,308,159.77,0.364,3,4.96
D5,15.220,0.179,19.593,6.822,34.819,315,85.17,0.180,3,4.32
D6,23.720,0.151,211.162,14.833,7.024,322,156.67,0.312,3,4.66
D7,27.160,0.186,246.603,18.322,7.430,329,146.02,0.374,3,4.76
D8,13.909,0.198,ERROR,,,336,70.21,0.162,3,4.36
D9,14.290,0.171,ERROR,,,343,83.67,0.167,3,4.36
D10,11.573,0.159,12.854,5.3,41.232,350,72.83,0.131,3,4.4
D11,28.126,0.182,263.417,20.927,7.944,357,154.20,0.392,3,5.04
D12,18.388,0.196,26.527,6.005,22.637,364,93.91,0.226,3,4.64
E1,23.275,0.194,34.645,24.771,71.499,371,120.04,0.304,3,4.64
E2,17.863,0.181,ERROR,,,378,98.85,0.218,3,4.46
E3,25.470,0.200,195.017,14.585,7.479,385,127.48,0.343,3,4.76
E4,12.339,0.192,436.873,24.946,5.710,392,64.13,0.141,3,4.36
E5,24.243,0.177,122.52,3.205,2.616,399,137.20,0.321,3,4.9
E6,13.112,0.175,298.958,2.939,0.983,406,74.97,0.151,3,4.22
E7,16.704,0.189,300.362,4.451,1.482,413,88.38,0.201,3,4.38
E8,20.021,0.191,36.672,5.034,13.727,420,105.09,0.251,3,4.64
E9,26.214,0.173,278.45,12.696,4.560,427,151.52,0.356,3,4.94
E10,29.029,0.192,333.326,18.839,5.652,434,151.19,0.410,3,5.5
E11,12.899,0.153,ERROR,,,441,84.19,0.148,3,4.9
E12,17.498,0.163,18.775,4.997,26.615,448,107.22,0.213,3,5.08
F1,19.691,0.169,317.112,5.631,1.776,455,116.24,0.246,3,4.62
F2,28.451,0.155,186.016,20.453,10.995,462,183.79,0.399,3,5.18
F3,15.853,0.158,ERROR,,,469,100.46,0.189,3,4.66
F4,22.307,0.184,83.204,4.798,5.767,476,121.30,0.288,3,4.78
F5,24.745,0.160,135.689,5.978,4.406,483,155.14,0.330,3,4.84
F6,10.733,0.186,7.912,2.374,30.005,490,57.74,0.120,3,4.32
F7,20.911,0.164,75.208,3.59,4.773,497,127.27,0.265,3,4.66
F8,11.222,0.168,9.219,2.263,24.547,504,66.80,0.127,3,4.48
F9,29.833,0.162,516.783,13.075,2.530,511,184.15,0.426,3,4.92
F10,21.855,0.175,154.721,10.426,6.739,518,124.81,0.280,3,4.96
F11,26.650,0.167,185.811,6.401,3.445,525,159.77,0.364,3,4.9
F12,15.220,0.179,138.443,3.231,2.334,532,85.17,0.180,3,4.78
G1,19.294,0.153,272.662,10.314,3.783,539,126.35,0.240,3,4.62
G2,23.720,0.151,107.524,7.734,7.193,546,156.67,0.312,3,4.98
G3,27.160,0.186,172.47,5.367,3.112,553,146.02,0.374,3,5.08
G4,13.909,0.198,3.269,1.975,60.416,560,70.21,0.162,3,4.42
G5,14.290,0.171,122.911,3.719,3.026,567,83.67,0.167,3,4.36
G6,28.126,0.182,223.162,20.147,9.028,574,154.20,0.392,3,5.06
G7,11.573,0.159,17.127,2.844,16.605,581,72.83,0.131,3,4.28
G8,18.388,0.196,ERROR,,,588,93.91,0.226,3,4.66
G9,23.275,0.194,92.038,5.452,5.924,595,120.04,0.304,3,5.04
G10,17.863,0.181,14.669,5.406,36.853,602,98.85,0.218,3,4.72
G11,25.470,0.200,132.51,5.832,4.401,609,127.48,0.343,3,5.02
G12,12.339,0.192,ERROR,,,616,64.13,0.141,3,4.46
H1,24.243,0.177,156.254,8.336,5.335,623,137.20,0.321,3,5.1
H2,13.112,0.175,10.516,2.797,26.598,630,74.97,0.151,3,4.38
H3,16.704,0.189,19.383,2.732,14.095,637,88.38,0.201,3,4.48
H4,20.021,0.191,1.421,1.256,88.388,644,105.09,0.251,3,4.64
H5,26.214,0.173,203.997,9.138,4.479,651,151.52,0.356,3,4.92
H6,29.029,0.192,413.34,6.218,1.504,658,151.19,0.410,3,4.88
H7,12.899,0.153,15.226,2.895,19.014,665,84.19,0.148,3,4.36
H8,17.498,0.163,ERROR,,,672,107.22,0.213,3,4.54
H9,19.691,0.169,ERROR,,,679,116.24,0.246,3,4.7
H10,28.451,0.155,244.543,6.748,2.759,686,183.79,0.399,3,5.02
H11,15.853,0.158,119.789,9.392,7.840,693,100.46,0.189,3,4.52
H12,22.307,0.184,66.794,7.245,10.847,700,121.30,0.288,3,5

File: Sistema_RF.csv
,,,,,,,,,,,,
Pozo,PEGDA (%),RF (%),TEOA (%),Young Modulus (Kpa),Error Absoluto,Error Relativo (%),Tiempo Sumergido (min),Ratio TEOA/RF,Ratio PEGDA/AGUA,Ratio PEGDA/FI,DIA ESTUDIO,Altura (mm)
A1,22.09,0.00025,0.95,NG,,,35,3800.00,0.280,23.25,1,
A2,28.21,0.00023,0.34,426.836,6.023,1.41,42,1478.26,0.391,82.91,1,5.06
A3,31.72,0.00021,0.03,842.614,14.905,1.77,49,142.86,0.464,1049.98,1,5.12
A4,20.8,0.00029,0.03,291.327,9.741,3.34,56,103.45,0.263,686.70,1,4.74
A5,28.33,0.00029,1.18,87.025,6.486,7.45,63,4068.97,0.389,24.00,1,5.64
A6,25.66,0.0003,1,NG,,,70,3333.33,0.341,25.65,1,
A7,30.61,0.00024,0.9,118.978,5.698,4.79,77,3750.00,0.435,34.00,1,5.6
A8,21.6,0.0002,0.47,24.602,2.517,10.23,84,2350.00,0.274,45.94,1,5.04
A9,27.76,0.00027,0.82,32.438,3.587,11.06,91,3037.04,0.380,33.84,1,5.44
A10,32.33,0.00026,0.95,130.299,8.7,6.68,98,3653.85,0.471,34.02,1,5.6
A11,22.44,0.00027,0.43,17.692,2.333,13.19,105,1592.59,0.288,52.15,1,5.18
A12,29.48,0.00029,0.69,192.086,9.041,4.71,112,2379.31,0.414,42.71,1,5.58
B1,20.37,0.00024,0.66,NG,,,119,2750.00,0.254,30.85,1,
B2,34.65,0.00022,0.57,1156.239,18.665,1.61,126,2590.91,0.526,60.77,1,4.94
B3,32.69,0.00026,0.24,844.713,16.258,1.92,133,923.08,0.484,136.06,1,5.24
B4,22.98,0.00021,0.14,335.561,8.814,2.63,140,666.67,0.298,163.90,1,4.3
B5,28.87,0.00021,0.78,389.478,13.721,3.52,147,3714.29,0.401,37.00,1,5.06
B6,33.23,0.00028,0.72,180.256,7.408,4.11,154,2571.43,0.492,46.13,1,5.62
B7,26.01,0.00038,0.38,163.396,7.496,4.59,161,1000.00,0.350,68.38,1,5.24
B8,34.43,0.0003,0.21,905.771,13.442,1.48,168,700.00,0.523,163.72,1,5.2
B9,26.82,0.00023,0.56,114.913,6.481,5.64,175,2434.78,0.364,47.87,1,4.98
B10,26.47,0.00028,0.21,353.666,11.627,3.29,182,750.00,0.359,125.88,1,5
B11,29.6,0.00025,0.09,734.124,15.412,2.10,189,360.00,0.420,327.98,1,5.08
B12,25.56,0.00024,0.17,605.206,10.136,1.67,196,708.33,0.343,150.14,1,4.34
C1,28.21,0.00023,0.34,293.191,7.905,2.70,203,1478.26,0.391,82.91,1,5.2
C2,20.6,0.00027,1.11,NG,,,210,4111.11,0.256,18.55,1,
C3,24.1,0.00022,0.73,1.53,0.957,62.55,217,3318.18,0.314,33.00,1,4.96
C4,30.82,0.00028,0.52,485.032,23.807,4.91,224,1857.14,0.442,59.24,1,5.16
C5,23.33,0.00023,1.13,NG,,,231,4913.04,0.300,20.64,1,4.3
C6,33.73,0.00021,1.19,73.409,8.281,11.28,238,5666.67,0.500,28.34,1,5.38
C7,33.01,0.00024,0.4,776.538,13.23,1.70,245,1666.67,0.490,82.48,1,5.48
C8,21.6,0.0002,0.47,13.456,2.345,17.43,252,2350.00,0.274,45.94,1,4.44
C9,30.61,0.00024,0.9,147.012,5.738,3.90,259,3750.00,0.435,34.00,1,5.46
C10,25.02,0.00026,1.22,NG,,,266,4692.31,0.328,20.50,1,
C11,27.76,0.00027,0.82,44.006,5.525,12.56,273,3037.04,0.380,33.84,1,5.36
C12,32.33,0.00026,0.95,245.497,23.607,9.62,280,3653.85,0.471,34.02,1,5.72
D1,22.44,0.00027,0.43,NG,,,287,1592.59,0.288,52.15,1,5
D2,28.33,0.00029,1.18,71.044,2.658,3.74,294,4068.97,0.389,24.00,1,5.68
D3,20.8,0.00029,0.03,166.308,3.691,2.22,301,103.45,0.263,686.70,1,4.36
D4,29.48,0.00029,0.69,106.437,6.596,6.20,308,2379.31,0.414,42.71,1,5.18
D5,20.37,0.00024,0.66,NG,,,315,2750.00,0.254,30.85,1,
D6,31.72,0.00021,0.03,798.296,25.238,3.16,322,142.86,0.464,1049.98,1,4.68
D7,34.65,0.00022,0.57,1264.899,32.192,2.55,329,2590.91,0.526,60.77,1,5.02
D8,32.69,0.00026,0.24,761.906,15.038,1.97,336,923.08,0.484,136.06,1,4.9
D9,22.98,0.00021,0.14,208.163,8.028,3.86,343,666.67,0.298,163.90,1,4.56
D10,28.87,0.00021,0.78,125.443,9.034,7.20,350,3714.29,0.401,37.00,1,5.02
D11,33.23,0.00028,0.72,135.158,6.409,4.74,357,2571.43,0.492,46.13,1,5.32
D12,22.09,0.00025,0.95,NG,,,364,3800.00,0.280,23.25,1,
E1,26.01,0.00038,0.38,154.605,7.92,5.12,371,1000.00,0.350,68.38,1,4.58
E2,34.43,0.0003,0.21,907.704,12.24,1.35,378,700.00,0.523,163.72,1,4.76
E3,26.82,0.00023,0.56,34.571,6.339,18.34,385,2434.78,0.364,47.87,1,4.92
E4,26.47,0.00028,0.21,389.235,22.48,5.78,392,750.00,0.359,125.88,1,4.72
E5,29.6,0.00025,0.09,709.47,18.097,2.55,399,360.00,0.420,327.98,1,4.88
E6,25.56,0.00024,0.17,421.45,12.22,2.90,406,708.33,0.343,150.14,1,4.46
E7,28.21,0.00023,0.34,281.622,11.08,3.93,413,1478.26,0.391,82.91,1,4.86
E8,20.6,0.00027,1.11,NG,,,420,4111.11,0.256,18.55,1,
E9,24.1,0.00022,0.73,12.593,2.927,23.24,427,3318.18,0.314,33.00,1,4.88
E10,30.82,0.00028,0.52,180.294,7.543,4.18,434,1857.14,0.442,59.24,1,5.36
E11,23.33,0.00023,1.13,NG,,,441,4913.04,0.300,20.64,1,
E12,33.73,0.00021,1.19,66.788,15.94,23.87,448,5666.67,0.500,28.34,1,5.4
F1,33.01,0.00024,0.4,835.962,21.263,2.54,455,1666.67,0.490,82.48,1,5.14
F2,21.6,0.0002,0.47,5.191,1.114,21.46,462,2350.00,0.274,45.94,1,4.66
F3,30.61,0.00024,0.9,141.614,7.411,5.23,469,3750.00,0.435,34.00,1,4.82
F4,25.02,0.00026,1.22,NG,,,476,4692.31,0.328,20.50,1,
F5,27.76,0.00027,0.82,39.988,2.826,7.07,483,3037.04,0.380,33.84,1,5.18
F6,32.33,0.00026,0.95,148.086,7.763,5.24,490,3653.85,0.471,34.02,1,5.22
F7,22.44,0.00027,0.43,NG,,,497,1592.59,0.288,52.15,1,4.9
F8,28.33,0.00029,1.18,56.789,9.673,17.03,504,4068.97,0.389,24.00,1,5.06
F9,20.8,0.00029,0.03,301.419,6.508,2.16,511,103.45,0.263,686.70,1,4.7
F10,29.48,0.00029,0.69,143.924,3.694,2.57,518,2379.31,0.414,42.71,1,5.2
F11,20.37,0.00024,0.66,NG,,,525,2750.00,0.254,30.85,1,
F12,31.72,0.00021,0.03,768.678,20.677,2.69,532,142.86,0.464,1049.98,1,5.16
G1,34.65,0.00022,0.57,1172.259,21.47,1.83,539,2590.91,0.526,60.77,1,4.96
G2,32.69,0.00026,0.24,629.405,7.364,1.17,546,923.08,0.484,136.06,1,5.18
G3,22.98,0.00021,0.14,268.899,4.476,1.66,553,666.67,0.298,163.90,1,4.62
G4,28.87,0.00021,0.78,130.635,7.65,5.86,560,3714.29,0.401,37.00,1,4.7
G5,33.23,0.00028,0.72,165.775,6.07,3.66,567,2571.43,0.492,46.13,1,5.34
G6,22.09,0.00025,0.95,NG,,,574,3800.00,0.280,23.25,1,
G7,26.01,0.00038,0.38,19.293,3.221,16.70,581,1000.00,0.350,68.38,1,5.14
G8,34.43,0.0003,0.21,819.845,19.912,2.43,588,700.00,0.523,163.72,1,5.06
G9,26.82,0.00023,0.56,23.715,2.963,12.49,595,2434.78,0.364,47.87,1,5.1
G10,26.47,0.00028,0.21,21.796,3.375,15.48,602,750.00,0.359,125.88,1,4.72
G11,29.6,0.00025,0.09,560.155,13.495,2.41,609,360.00,0.420,327.98,1,5.24
G12,25.56,0.00024,0.17,453.489,10.456,2.31,616,708.33,0.343,150.14,1,4.72
H1,28.21,0.00023,0.34,223.555,6.574,2.94,623,1478.26,0.391,82.91,1,4.58
H2,20.6,0.00027,1.11,NG,,,630,4111.11,0.256,18.55,1,
H3,24.1,0.00022,0.73,4.083,2.867,70.22,637,3318.18,0.314,33.00,1,4.82
H4,30.82,0.00028,0.52,121.733,7.925,6.51,644,1857.14,0.442,59.24,1,4.88
H5,23.33,0.00023,1.13,NG,,,651,4913.04,0.300,20.64,1,
H6,33.73,0.00021,1.19,40.884,4.662,11.40,658,5666.67,0.500,28.34,1,5.38
H7,33.01,0.00024,0.4,850.478,20.561,2.42,665,1666.67,0.490,82.48,1,4.98
H8,21.6,0.0002,0.47,ERROR,,,672,2350.00,0.274,45.94,1,
H9,30.61,0.00024,0.9,15.098,5.547,36.74,679,3750.00,0.435,34.00,1,5.04
H10,25.02,0.00026,1.22,NG,,,686,4692.31,0.328,20.50,1,
H11,27.76,0.00027,0.82,ERROR,,,693,3037.04,0.380,33.84,1,
H12,32.33,0.00026,0.95,187.466,6.425,3.43,700,3653.85,0.471,34.02,1,5.14
A1,24,0.0004,0.28,NG,,,35,700.00,0.315,85.59,2,5.26
A2,30.36,0.00033,0.29,852.277,16.634,1.95,42,878.79,0.434,104.57,2,5.38
A3,22.73,0.00036,0.74,NG,,,49,2055.56,0.291,30.70,2,
A4,21.4,0.00038,1.23,NG,,,56,3236.84,0.268,17.39,2,
A5,32.18,0.00037,0.1,909.666,41.682,4.58,63,270.27,0.474,320.61,2,5.26
A6,25.39,0.00039,1.1,35.688,1.582,4.43,70,2820.51,0.335,23.07,2,5.3
A7,20.12,0.00039,0.82,NG,,,77,2102.56,0.249,24.52,2,
A8,23.7,0.0003,0.56,6.439,1.624,25.22,84,1866.67,0.308,42.30,2,5.24
A9,27.18,0.00031,1.02,67.455,1.547,2.29,91,3290.32,0.368,26.64,2,5.28
A10,31.43,0.00036,0.67,155.887,9.834,6.31,98,1861.11,0.454,46.89,2,5.32
A11,34.26,0.00038,1.07,152.897,11.94,7.81,105,2815.79,0.513,32.01,2,5.68
A12,25.22,0.00034,0.25,150.009,8.723,5.81,112,735.29,0.336,100.74,2,5.28
B1,20.97,0.00032,0.92,NG,,,119,2875.00,0.262,22.79,2,
B2,28.67,0.00032,0.12,577.981,10.866,1.88,126,375.00,0.401,238.28,2,4.68
B3,23.47,0.00032,0.78,3.646,2.235,61.30,133,2437.50,0.304,30.08,2,5.1
B4,24.91,0.00037,0.51,12.332,2.712,21.99,140,1378.38,0.329,48.81,2,5.2
B5,34.09,0.00031,0.63,318.2,11.312,3.55,147,2032.26,0.512,54.08,2,6.04
B6,31.34,0.00033,1.01,111.889,9.18,8.20,154,3060.61,0.450,31.02,2,5.56
B7,33.34,0.00034,0.47,329.909,11.903,3.61,161,1382.35,0.497,70.88,2,5.64
B8,27.62,0.00038,0.04,38.745,4.776,12.33,168,105.26,0.381,684.00,2,4.94
B9,22,0.00036,0.33,6.171,0.936,15.17,175,916.67,0.281,66.59,2,5.52
B10,24.46,0.00031,0.3,61.887,6.828,11.03,182,967.74,0.323,81.45,2,5.56
B11,29.69,0.00035,0.5,170.715,8.451,4.95,189,1428.57,0.419,59.34,2,5.68
B12,26.93,0.00033,1.17,49.931,6.432,12.88,196,3545.45,0.363,23.01,2,5.66
C1,23.77,0.00035,0.86,NG,,,203,2457.14,0.308,27.63,2,
C2,32.57,0.00031,0.8,161.308,9.175,5.69,210,2580.65,0.477,40.70,2,5.6
C3,34.93,0.00035,0.98,177.553,6.16,3.47,217,2800.00,0.529,35.63,2,5.7
C4,21.53,0.00034,0.07,235.5,12.043,5.11,224,205.88,0.274,306.08,2,4.6
C5,29.03,0.00036,0.97,97.487,6.664,6.84,231,2694.44,0.404,29.92,2,5.46
C6,32.45,0.00039,0.19,878.973,14.57,1.66,238,487.18,0.479,170.44,2,5.48
C7,27.19,0.00037,0.41,111.601,10.755,9.64,245,1108.11,0.371,66.26,2,5.58
C8,30.75,0.0004,0.84,172.136,9.625,5.59,252,2100.00,0.439,36.59,2,5.54
C9,24,0.0004,0.28,NG,,,259,700.00,0.315,85.59,2,5.8
C10,30.36,0.00033,0.29,703.869,18.39,2.61,266,878.79,0.434,104.57,2,5.32
C11,22.73,0.00036,0.74,NG,,,273,2055.56,0.291,30.70,2,
C12,21.4,0.00038,1.23,NG,,,280,3236.84,0.268,17.39,2,
D1,32.18,0.00037,0.1,980.957,29.296,2.99,287,270.27,0.474,320.61,2,4.92
D2,25.39,0.00039,1.1,32.959,5.864,17.79,294,2820.51,0.335,23.07,2,5.16
D3,20.12,0.00039,0.82,NG,,,301,2102.56,0.249,24.52,2,
D4,23.7,0.0003,0.56,6.842,1.366,19.96,308,1866.67,0.308,42.30,2,5.42
D5,27.18,0.00031,1.02,75.993,9.921,13.06,315,3290.32,0.368,26.64,2,5.38
D6,31.43,0.00036,0.67,216.322,8.78,4.06,322,1861.11,0.454,46.89,2,5.42
D7,34.26,0.00038,1.07,276.081,10.567,3.83,329,2815.79,0.513,32.01,2,5.6
D8,25.22,0.00034,0.25,110.576,8.345,7.55,336,735.29,0.336,100.74,2,5.3
D9,20.97,0.00032,0.92,NG,,,343,2875.00,0.262,22.79,2,
D10,28.67,0.00032,0.12,677.864,4.661,0.69,350,375.00,0.401,238.28,2,4.98
D11,23.47,0.00032,0.78,7.56,1.895,25.07,357,2437.50,0.304,30.08,2,5.5
D12,24.91,0.00037,0.51,8.369,1.46,17.45,364,1378.38,0.329,48.81,2,5.62
E1,34.09,0.00031,0.63,250.086,7.892,3.16,371,2032.26,0.512,54.08,2,5.46
E2,31.34,0.00033,1.01,126.351,11.65,9.22,378,3060.61,0.450,31.02,2,5.42
E3,33.34,0.00034,0.47,206.287,9.084,4.40,385,1382.35,0.497,70.88,2,5.52
E4,27.62,0.00038,0.04,35.496,5.512,15.53,392,105.26,0.381,684.00,2,4.78
E5,22,0.00036,0.33,5.234,1.349,25.77,399,916.67,0.281,66.59,2,5.32
E6,24.46,0.00031,0.3,70.835,9.566,13.50,406,967.74,0.323,81.45,2,5.28
E7,29.69,0.00035,0.5,141.829,10.368,7.31,413,1428.57,0.419,59.34,2,5.48
E8,26.93,0.00033,1.17,51.299,2.323,4.53,420,3545.45,0.363,23.01,2,5.4
E9,23.77,0.00035,0.86,NG,,,427,2457.14,0.308,27.63,2,
E10,32.57,0.00031,0.8,216.807,8.723,4.02,434,2580.65,0.477,40.70,2,5.48
E11,34.93,0.00035,0.98,244.985,9.629,3.93,441,2800.00,0.529,35.63,2,5.72
E12,21.53,0.00034,0.07,6.689,2.203,32.93,448,205.88,0.274,306.08,2,4.8
F1,29.03,0.00036,0.97,76.879,10.307,13.41,455,2694.44,0.404,29.92,2,5.5
F2,32.45,0.00039,0.19,676.494,24.114,3.56,462,487.18,0.479,170.44,2,5.22
F3,27.19,0.00037,0.41,90.098,8.157,9.05,469,1108.11,0.371,66.26,2,5.46
F4,30.75,0.0004,0.84,132.278,8.35,6.31,476,2100.00,0.439,36.59,2,5.46
F5,24,0.0004,0.28,NG,,,483,700.00,0.315,85.59,2,
F6,30.36,0.00033,0.29,783.764,13.875,1.77,490,878.79,0.434,104.57,2,5.46
F7,22.73,0.00036,0.74,NG,,,497,2055.56,0.291,30.70,2,
F8,21.4,0.00038,1.23,NG,,,504,3236.84,0.268,17.39,2,
F9,32.18,0.00037,0.1,945.633,20.567,2.17,511,270.27,0.474,320.61,2,5.16
F10,25.39,0.00039,1.1,39.276,5.672,14.44,518,2820.51,0.335,23.07,2,5.8
F11,20.12,0.00039,0.82,NG,,,525,2102.56,0.249,24.52,2,
F12,23.7,0.0003,0.56,6.256,1.082,17.30,532,1866.67,0.308,42.30,2,5.74
G1,27.18,0.00031,1.02,61.405,8.348,13.59,539,3290.32,0.368,26.64,2,5.26
G2,31.43,0.00036,0.67,152.689,11.888,7.79,546,1861.11,0.454,46.89,2,5.44
G3,34.26,0.00038,1.07,197.441,9.641,4.88,553,2815.79,0.513,32.01,2,5.86
G4,25.22,0.00034,0.25,570.646,3.454,0.61,560,735.29,0.336,100.74,2,4.28
G5,20.97,0.00032,0.92,NG,,,567,2875.00,0.262,22.79,2,
G6,28.67,0.00032,0.12,628.452,4.212,0.67,574,375.00,0.401,238.28,2,4.88
G7,23.47,0.00032,0.78,3.057,2.183,71.41,581,2437.50,0.304,30.08,2,5.48
G8,24.91,0.00037,0.51,2.548,1.295,50.82,588,1378.38,0.329,48.81,2,5.72
G9,34.09,0.00031,0.63,143.845,8.343,5.80,595,2032.26,0.512,54.08,2,5.9
G10,31.34,0.00033,1.01,122.678,11.919,9.72,602,3060.61,0.450,31.02,2,5.68
G11,33.34,0.00034,0.47,94.941,8.858,9.33,609,1382.35,0.497,70.88,2,5.68
G12,27.62,0.00038,0.04,54.723,7.765,14.19,616,105.26,0.381,684.00,2,5.14
H1,22,0.00036,0.33,4.043,3.34,82.61,623,916.67,0.281,66.59,2,5.26
H2,24.46,0.00031,0.3,53.674,8.438,15.72,630,967.74,0.323,81.45,2,5.4
H3,29.69,0.00035,0.5,153.678,12.456,8.11,637,1428.57,0.419,59.34,2,5.6
H4,26.93,0.00033,1.17,42.655,8.544,20.03,644,3545.45,0.363,23.01,2,5.36
H5,23.77,0.00035,0.86,NG,,,651,2457.14,0.308,27.63,2,
H6,32.57,0.00031,0.8,172.285,9.656,5.60,658,2580.65,0.477,40.70,2,5.68
H7,34.93,0.00035,0.98,122.582,1.92,1.57,665,2800.00,0.529,35.63,2,5.78
H8,21.53,0.00034,0.07,1.275,2.416,189.49,672,205.88,0.274,306.08,2,4.92
H9,29.03,0.00036,0.97,87.567,11.456,13.08,679,2694.44,0.404,29.92,2,5.46
H10,32.45,0.00039,0.19,723.789,14.98,2.07,686,487.18,0.479,170.44,2,5.6
H11,27.19,0.00037,0.41,95.205,7.395,7.77,693,1108.11,0.371,66.26,2,5.84
H12,30.75,0.0004,0.84,131.433,9.611,7.31,700,2100.00,0.439,36.59,2,5.74
A1,31.16,0.00044,0.36,193.432,7.654,3.96,35,818.18,0.450,86.45,3,5.32
A2,27.38,0.00046,0.51,33.076,7.541,22.80,42,1108.70,0.374,53.64,3,4.54
A3,34.72,0.00041,0.06,1034.334,32.283,3.12,49,146.34,0.531,574.74,3,4.98
A4,24.7,0.00043,0.89,73.456,8.345,11.36,56,2069.77,0.324,27.74,3,4.86
A5,33.45,0.00048,0.88,32.566,5.786,17.77,63,1833.33,0.496,37.99,3,5.2
A6,25.92,0.00048,0.69,76.567,6.789,8.87,70,1437.50,0.347,37.54,3,4.9
A7,22.89,0.00048,0.09,35.095,8.287,23.61,77,187.50,0.297,252.98,3,4.8
A8,20.77,0.0005,0.62,ERROR,,,84,1240.00,0.260,33.47,3,
A9,30.12,0.00042,0.45,149.15,7.857,5.27,91,1071.43,0.428,66.87,3,5.3
A10,31.59,0.00041,1.15,184.023,6.883,3.74,98,2804.88,0.454,27.46,3,5.46
A11,29.5,0.00045,1.25,68.543,9.032,13.18,105,2777.78,0.411,23.59,3,5.48
A12,27.93,0.00042,0.17,285.768,9.981,3.49,112,404.76,0.387,163.89,3,5.58
B1,33.89,0.00049,0.31,204.623,23.793,11.63,119,632.65,0.510,109.15,3,5.3
B2,26.64,0.00047,0.26,69.529,12.21,17.56,126,553.19,0.362,102.28,3,5.14
B3,31.98,0.00046,0.54,165.804,8.683,5.24,133,1173.91,0.466,59.17,3,5.36
B4,22.2,0.0004,0.64,3.557,1.002,28.17,140,1600.00,0.283,34.67,3,4.76
B5,22.53,0.00042,1.03,44.101,8.528,19.34,147,2452.38,0.287,21.86,3,4.88
B6,26.16,0.00042,0.61,38.366,8.01,20.88,154,1452.38,0.351,42.86,3,5.06
B7,33.95,0.00046,0.77,324.088,11.789,3.64,161,1673.91,0.508,44.06,3,5.36
B8,30.99,0.00049,0.15,293.694,9.431,3.21,168,306.12,0.448,205.93,3,5.52
B9,32.95,0.00044,1.2,176.764,12.544,7.10,175,2727.27,0.483,27.45,3,5.56
B10,28.48,0.00047,0.71,85.919,6.752,7.86,182,1510.64,0.394,40.09,3,5.68
B11,20.19,0.00044,0.37,ERROR,,,189,840.91,0.252,54.50,3,
B12,23.15,0.00046,0.23,ERROR,,,196,500.00,0.300,100.45,3,
C1,24.61,0.00044,0,NG,,,203,0.00,0.326,55931.82,3,
C2,29.94,0.0005,1.06,35.863,3.849,,210,2120.00,0.421,28.23,3,5.7
C3,24.35,0.00048,1.14,75.688,1.145,1.51,217,2375.00,0.317,21.35,3,5.34
C4,21.82,0.00047,1.05,ERROR,,,224,2234.04,0.275,20.77,3,
C5,28.01,0.00041,0.59,209.574,10.795,5.15,231,1439.02,0.386,47.44,3,5.3
C6,26.32,0.00043,0.93,137.086,5.852,4.27,238,2162.79,0.353,28.29,3,5.18
C7,29.09,0.00045,0.44,NG,,,245,977.78,0.408,66.05,3,
C8,23.27,0.00045,0.48,ERROR,,,252,1066.67,0.301,48.43,3,
C9,22.2,0.0004,0.64,ERROR,,,259,1600.00,0.283,34.67,3,
C10,34.72,0.00041,0.06,1013.221,24.366,2.40,266,146.34,0.531,574.74,3,5.24
C11,24.7,0.00043,0.89,41.183,6.544,15.89,273,2069.77,0.324,27.74,3,5.38
C12,33.45,0.00048,0.88,28.433,5.788,20.36,280,1833.33,0.496,37.99,3,5.78
D1,25.92,0.00048,0.69,89.17,3.799,4.26,287,1437.50,0.347,37.54,3,5.22
D2,22.89,0.00048,0.09,29.864,6.486,21.72,294,187.50,0.297,252.98,3,5.26
D3,20.77,0.0005,0.62,ERROR,,,301,1240.00,0.260,33.47,3,
D4,30.12,0.00042,0.45,163.258,8.076,4.95,308,1071.43,0.428,66.87,3,5.46
D5,31.59,0.00041,1.15,226.403,15.088,6.66,315,2804.88,0.454,27.46,3,5.48
D6,29.5,0.00045,1.25,67.956,2.205,3.24,322,2777.78,0.411,23.59,3,5.46
D7,27.93,0.00042,0.17,308.335,7.91,2.57,329,404.76,0.387,163.89,3,5.26
D8,33.89,0.00049,0.31,255.675,8.259,3.23,336,632.65,0.510,109.15,3,5.62
D9,26.64,0.00047,0.26,93.866,6.807,7.25,343,553.19,0.362,102.28,3,5.46
D10,31.98,0.00046,0.54,199.202,8.275,4.15,350,1173.91,0.466,59.17,3,5.6
D11,27.38,0.00046,0.51,59.534,11.725,19.69,357,1108.70,0.374,53.64,3,5.46
D12,22.53,0.00042,1.03,ERROR,,,364,2452.38,0.287,21.86,3,
E1,26.16,0.00042,0.61,ERROR,,,371,1452.38,0.351,42.86,3,
E2,33.95,0.00046,0.77,258.972,13.956,5.39,378,1673.91,0.508,44.06,3,5.32
E3,30.99,0.00049,0.15,331.485,10.263,3.10,385,306.12,0.448,205.93,3,5.42
E4,32.95,0.00044,1.2,182.928,9.256,5.06,392,2727.27,0.483,27.45,3,6.1
E5,28.48,0.00047,0.71,91.84,8.108,8.83,399,1510.64,0.394,40.09,3,5.26
E6,20.19,0.00044,0.37,ERROR,,,406,840.91,0.252,54.50,3,
E7,23.15,0.00046,0.23,130.266,8.995,6.91,413,500.00,0.300,100.45,3,5.02
E8,24.61,0.00044,0,NG,,,420,0.00,0.326,55931.82,3,
E9,29.94,0.0005,1.06,27.876,2.694,9.66,427,2120.00,0.421,28.23,3,5.94
E10,24.35,0.00048,1.14,57.831,13.29,22.98,434,2375.00,0.317,21.35,3,5.7
E11,21.82,0.00047,1.05,ERROR,,,441,2234.04,0.275,20.77,3,
E12,28.01,0.00041,0.59,176.344,15.766,8.94,448,1439.02,0.386,47.44,3,5.64
F1,26.32,0.00043,0.93,3.438,1.85,53.81,455,2162.79,0.353,28.29,3,5.5
F2,31.16,0.00044,0.36,245.375,8.268,3.37,462,818.18,0.450,86.45,3,5.54
F3,29.09,0.00045,0.44,NG,,,469,977.78,0.408,66.05,3,
F4,23.27,0.00045,0.48,1.729,36.52,2112.20,476,1066.67,0.301,48.43,3,5.18
F5,22.2,0.0004,0.64,23.216,9.286,40.00,483,1600.00,0.283,34.67,3,4.88
F6,34.72,0.00041,0.06,967.778,22.128,2.29,490,146.34,0.531,574.74,3,5.24
F7,24.7,0.00043,0.89,99.033,7.201,7.27,497,2069.77,0.324,27.74,3,4.48
F8,33.45,0.00048,0.88,35.655,0.853,2.39,504,1833.33,0.496,37.99,3,5.86
F9,25.92,0.00048,0.69,100.439,6.487,6.46,511,1437.50,0.347,37.54,3,5.56
F10,22.89,0.00048,0.09,64.823,9.732,15.01,518,187.50,0.297,252.98,3,5.36
F11,20.77,0.0005,0.62,ERROR,,,525,1240.00,0.260,33.47,3,
F12,30.12,0.00042,0.45,129.866,6.21,4.78,532,1071.43,0.428,66.87,3,5.64
G1,31.59,0.00041,1.15,163.776,7.018,4.29,539,2804.88,0.454,27.46,3,5.38
G2,29.5,0.00045,1.25,74.558,11.476,15.39,546,2777.78,0.411,23.59,3,5.72
G3,27.93,0.00042,0.17,161.19,10.038,6.23,553,404.76,0.387,163.89,3,5.5
G4,33.89,0.00049,0.31,234.588,9.353,3.99,560,632.65,0.510,109.15,3,6.72
G5,26.64,0.00047,0.26,75.792,12.566,16.58,567,553.19,0.362,102.28,3,5.42
G6,31.98,0.00046,0.54,222.123,15.091,6.79,574,1173.91,0.466,59.17,3,5.64
G7,27.38,0.00046,0.51,43.206,3.134,7.25,581,1108.70,0.374,53.64,3,5.66
G8,22.53,0.00042,1.03,ERROR,,,588,2452.38,0.287,21.86,3,
G9,26.16,0.00042,0.61,15.684,2.842,18.12,595,1452.38,0.351,42.86,3,5.44
G10,33.95,0.00046,0.77,200.844,5.438,2.71,602,1673.91,0.508,44.06,3,5.78
G11,30.99,0.00049,0.15,132.005,9.472,7.18,609,306.12,0.448,205.93,3,6
G12,32.95,0.00044,1.2,150.402,4.843,3.22,616,2727.27,0.483,27.45,3,6.64
H1,28.48,0.00047,0.71,86.173,1.305,1.51,623,1510.64,0.394,40.09,3,5.94
H2,20.19,0.00044,0.37,ERROR,,,630,840.91,0.252,54.50,3,
H3,23.15,0.00046,0.23,81.941,6.677,8.15,637,500.00,0.300,100.45,3,5.28
H4,24.61,0.00044,0,NG,,,644,0.00,0.326,55931.82,3,
H5,29.94,0.0005,1.06,19.108,4.755,24.88,651,2120.00,0.421,28.23,3,5.98
H6,24.35,0.00048,1.14,86.38,14.758,17.08,658,2375.00,0.317,21.35,3,5.68
H7,21.82,0.00047,1.05,1.265,1.559,123.24,665,2234.04,0.275,20.77,3,5.34
H8,28.01,0.00041,0.59,128.775,7.469,5.80,672,1439.02,0.386,47.44,3,5.82
H9,26.32,0.00043,0.93,121.345,6.789,5.59,679,2162.79,0.353,28.29,3,3.96
H10,31.16,0.00044,0.36,179.873,7.006,3.89,686,818.18,0.450,86.45,3,5.48
H11,29.09,0.00045,0.44,NG,,,693,977.78,0.408,66.05,3,
H12,23.27,0.00045,0.48,ERROR,,,700,1066.67,0.301,48.43,3,
